Repository: nishaangelinem-coder/MOF-Derived-Heterostructured-photocatalyst

# Green-Synthesized S-Scheme MOF-Derived Heterostructured Photocatalyst for Visible-Light-Driven Hydrogen Evolution and CO₂ Reduction

Overview

This repository contains the complete experimental characterization data supporting our work on a green-synthesized MOF-derived S-scheme heterojunction photocatalyst for dual solar fuel production — visible-light-driven hydrogen evolution reaction (HER) and photocatalytic CO₂ reduction. The optimal S-scheme heterostructure achieved an H₂ evolution rate of **2340 ± 45 μmol g⁻¹ h⁻¹** with an apparent quantum yield of **8.2% at 420 nm**, and a CO₂-to-CO reduction rate of **58.7 ± 2.1 μmol g⁻¹ h⁻¹**, retaining over 95% photocatalytic activity after five consecutive cycles. All characterization data were acquired from laboratory-grade analytical instruments and are provided in both raw and processed formats.

Repository Structure


MOF-Derived-Heterostructured-photocatalyst/
│
├── README.md
│
├── figures/                              # Publication-quality figures (600 DPI)
│   ├── Fig3a_XRD_patterns.png
│   ├── Fig3a_XRD_patterns.tiff
│   ├── Fig4ab_UVVis_DRS_Tauc.png
│   ├── Fig4c_PL_spectra.png
│   ├── Fig4d_EIS_Nyquist.png
│   ├── Fig5a_BET_BJH_analysis.png
│   ├── Fig5_XPS_complete.png
│   ├── Fig6_7_H2_CO2_performance.png
│   ├── Fig9_mechanism_validation.png
│   ├── Fig10_stability.png
│   └── Fig_GC_analysis.png
│
├── raw_data/                             # Raw instrument output data
│   ├── XRD_raw_counts.csv
│   ├── UV_Vis_DRS_raw.csv
│   ├── PL_raw_data.csv
│   ├── GC_TCD_H2_raw.csv
│   ├── GC_FID_CO2products_raw.csv
│   └── H2_evolution_triplicate.csv
│
└── processed_data/                       # Processed, fitted, and tabulated data
    ├── MOF_SScheme_Complete_Dataset.xlsx
    ├── Scherrer_analysis.csv
    ├── EIS_fitted_parameters.csv
    └── Table8_stability.csv
```

## Experimental Instruments and Measurement Conditions

### Electrochemical Measurements

| Technique | Instrument | Conditions |
|-----------|-----------|------------|
| EIS | Metrohm Autolab PGSTAT302N + FRA32M | Three-electrode cell (Ag/AgCl reference, Pt counter), frequency range 0.01 Hz – 1 MHz, amplitude 10 mV, 0.1 M Na₂SO₄ electrolyte |
| Mott–Schottky | Metrohm Autolab PGSTAT302N | Frequencies 1, 2, 3 kHz, potential scan −1.5 to +0.8 V vs. Ag/AgCl |
| Transient Photocurrent | Metrohm Autolab PGSTAT302N | Chronoamperometry at 0 V vs. Ag/AgCl, on/off cycles (30 s each), 300 W Xe lamp (λ > 420 nm) |

## Key Results

## Raw Data Description

### `raw_data/XRD_raw_counts.csv`
Powder X-ray diffraction intensity data (counts) as a function of 2θ angle for five samples: Pristine MOF precursor, Intermediate (300 °C treated), Component A (α-Fe₂O₃), Component B (NiFe₂O₄), and S-scheme Heterostructure. Acquired with 0.02° step size across 2θ = 10–80° (3501 data points per pattern).

### `raw_data/UV_Vis_DRS_raw.csv`
UV–Vis diffuse reflectance spectroscopy absorbance data for six compositions (Pristine A, Pristine B, 5%, 10%, 15%, and 20% heterostructures) recorded from 200–800 nm at 0.5 nm resolution (1200 data points per spectrum).

### `raw_data/PL_raw_data.csv`
Photoluminescence emission spectra (λex = 325 nm) for Pristine A, Pristine B, and S-scheme Heterostructure, recorded from 340–650 nm at 0.5 nm steps.

### `raw_data/GC_TCD_H2_raw.csv`
Gas chromatograph–thermal conductivity detector raw chromatogram for H₂ quantification. Retention time (min) versus TCD response (mV). H₂ retention time: 2.8 min.

### `raw_data/GC_FID_CO2products_raw.csv`
GC-FID chromatogram for CO₂ reduction gaseous products. Identified peaks: CO (tR = 3.5 min), CH₄ (tR = 5.2 min), CH₃OH (tR = 8.8 min), HCOOH (tR = 10.5 min).

### `raw_data/H2_evolution_triplicate.csv`
Time-dependent H₂ evolution data from triplicate independent experiments (n = 3) for all photocatalyst compositions. Includes mean, standard deviation, and individual run data at 0.5 h intervals over 5 h irradiation.

---

## Processed Data Description

### `processed_data/MOF_SScheme_Complete_Dataset.xlsx`

Master Excel workbook containing all processed characterization data organized across the following sheets:

| Sheet | Content |
|-------|---------|
| `XRD_Raw_Counts` | XRD diffraction patterns (all samples) |
| `Scherrer_Analysis` | Crystallite size from Scherrer equation |
| `UV_Vis_DRS` | UV–Vis DRS absorbance spectra |
| `PL_Spectra` | Photoluminescence emission data |
| `EIS_Fitted_Params` | EIS equivalent circuit fitting (Rs, Rct, CPE-Q, α, σ-Warburg, χ²) |
| `H2_Triplicate` | Triplicate H₂ evolution kinetics |
| `AQY` | Wavelength-dependent apparent quantum yield (420–600 nm) |
| `CO2_Products` | CO₂ reduction product evolution (CO, CH₄, CH₃OH, HCOOH) |
| `Stability` | Five-cycle retention data |
| `Table4_H2_Comparison` | Literature benchmark — H₂ evolution |
| `Table6_CO2_Comparison` | Literature benchmark — CO₂ reduction |
| `Table7_Scavenger` | Active species trapping results |

File: raw_data/H2_evolution_triplicate.csv
Time_h,Dark control_mean,Dark control_std,Dark control_run1,Dark control_run2,Dark control_run3,Pristine ZnO_mean,Pristine ZnO_std,Pristine ZnO_run1,Pristine ZnO_run2,Pristine ZnO_run3,Pristine Co3O4/C_mean,PristineCo3O4/C_std,Pristine Co3O4/C_run1,Pristine Co3O4/C_run2,Pristine Co3O4/C_run3,5%_mean,5%_std,5%_run1,5%_run2,5%_run3,10%_mean,10%_std,10%_run1,10%_run2,10%_run3,15% (Optimal)_mean,15% (Optimal)_std,15% (Optimal)_run1,15% (Optimal)_run2,15% (Optimal)_run3,20%_mean,20%_std,20%_run1,20%_run2,20%_run3
0,0,0,0,0,0,0,0,0,0,0,0,0,0,0,0,0,0,0,0,0,0,0,0,0,0,0,0,0,0,0,0,0,0,0,0
0.5,1.986456269,0.136834477,1.834870027,1.958077802,2.166420977,226.6336413,12.10716145,226.6375236,241.4598836,211.8035166,375.9647518,8.149470759,378.8483199,364.8593977,384.1865379,508.5535636,3.170255755,504.404049,512.0986708,509.1579708,740.8505544,25.08457385,754.7513249,705.6348158,762.1655226,1137.509163,46.71181187,1171.366302,1169.705543,1071.455644,855.9767175,8.364161125,860.7252208,844.2201647,862.984767
1,3.990584816,0.213851718,3.760405275,3.935786769,4.275562403,454.3638735,29.49199548,447.3147007,493.4890016,422.2879183,760.4638985,20.95617207,762.9101365,733.6623968,784.8191622,1021.112337,13.99854225,1004.766067,1038.956996,1019.613947,1481.211258,31.77878681,1473.475892,1446.738883,1523.418999,2288.807573,84.11709195,2343.483061,2352.965573,2169.974086,1684.856176,26.73381671,1720.955064,1657.075436,1676.538028
1.5,6.030368495,0.248850144,5.732468407,6.017049491,6.341587588,679.6674811,41.45075531,683.5689367,728.3707922,627.0627144,1149.785216,40.88697966,1137.296056,1107.135692,1204.923899,1510.844567,36.15460084,1460.796163,1544.929713,1526.807824,2212.455166,44.04190175,2154.696478,2221.148276,2261.520746,3452.437406,143.4973906,3435.183666,3636.175621,3285.952932,2529.668942,51.51617224,2563.191581,2456.889335,2568.92591
2,8.065957214,0.295265785,7.721801636,8.033241133,8.442828872,917.1291579,42.72863462,919.3988395,968.2890657,863.6995684,1555.942043,42.08285377,1555.899385,1504.422627,1607.504119,2025.520396,37.85435,1973.536274,2062.587926,2040.436989,2888.360858,52.73267161,2832.047663,2874.176931,2958.857981,4638.219641,183.3946114,4706.922095,4820.456398,4387.28043,3377.157236,91.86734162,3506.931576,3306.942957,3317.597174
2.5,10.2131218,0.386730357,9.70478107,10.2925557,10.64202862,1150.429354,59.7962763,1156.100698,1220.663982,1074.523381,1961.870619,63.76574513,1981.020042,1875.980247,2028.611569,2494.524867,68.12010885,2408.198619,2500.656141,2574.719842,3618.794784,61.61184157,3545.526745,3614.589187,3696.268421,5803.563757,178.9380028,5969.422887,5886.152393,5555.11599,4229.203738,103.9232412,4369.933362,4122.145061,4195.53279
3,12.09186401,0.466913324,11.48019928,12.18226244,12.6131303,1371.537298,70.67503981,1392.147521,1445.930805,1276.533569,2354.01102,42.34179573,2366.955978,2296.906906,2398.170177,2964.30853,102.7084638,2841.413162,2958.703332,3092.809097,4386.529046,72.91231842,4299.587057,4381.988302,4478.01178,6877.303347,231.6993737,7046.280638,7035.944103,6549.685299,5112.838341,116.6358154,5164.657749,4951.311781,5222.545495
3.5,14.00513196,0.536734474,13.26618339,14.22429952,14.52491295,1599.389659,88.43813187,1605.907781,1704.297553,1487.963642,2769.556049,53.65278364,2772.699118,2702.329943,2833.639084,3491.207904,122.5436277,3364.524922,3452.133686,3656.965105,5091.011526,110.4454783,4993.54553,5034.04405,5245.444998,7959.038718,277.2146922,8084.638759,8217.860292,7574.617102,5937.994985,157.1324856,5985.472164,5726.252765,6102.260026
4,16.09713151,0.523889734,15.35747686,16.42989228,16.50402539,1835.021589,129.2883833,1844.775858,1988.26425,1672.024659,3139.444562,102.1294019,3159.062444,3005.712354,3253.558888,3965.657039,163.1228132,3774.020972,3950.253262,4172.696885,5893.492664,126.5316713,5987.835556,5714.639936,5978.002498,9125.176015,311.9620467,9181.498203,9475.962591,8718.067252,6838.101967,207.2095517,6906.020284,6557.274373,7051.011243
4.5,18.04209591,0.551297883,17.32015093,18.14813583,18.65800097,2080.367947,134.2556779,2138.752233,2207.637738,1894.713869,3543.948974,92.60553305,3556.212014,3424.897613,3650.737295,4497.954369,171.2936441,4320.565192,4443.778111,4729.519803,6663.041733,150.8790357,6785.825181,6450.521276,6752.77874,10460.06343,261.3455574,10434.88437,10791.99097,10153.31496,7601.154253,282.1432726,7827.987179,7203.453853,7772.021728
5,20.06476742,0.729414923,19.11515834,20.19064338,20.88850053,2273.710986,143.2323231,2306.134593,2430.66032,2084.338044,3924.978558,142.7774875,3880.242647,3776.826309,4117.866718,4956.264436,187.6973841,4788.748674,4861.698696,5218.345939,7407.395614,140.5849456,7524.654505,7209.719577,7487.812761,11683.54628,95.74170542,11672.83935,11805.79172,11572.00778,8421.609402,351.2708839,8633.369835,7926.557,8704.901371

File: raw_data/UV_Vis_DRS_raw.csv (part 1 of 3)
Wavelength_nm,Pristine ZnO,Pristine Co3O4/C,5% Heterostructure,10% Heterostructure,15% Heterostructure (Optimal),20% Heterostructure
200,2.208514289,2.4590583,2.274611124,2.419700651,2.745349979,2.596542861
200.500417,2.21620136,2.471099392,2.269421154,2.412381332,2.727144511,2.591826488
201.000834,2.216128163,2.457963702,2.286487688,2.401752187,2.725960813,2.607574343
201.501251,2.214166052,2.474659515,2.251140355,2.404007454,2.740039191,2.582139471
202.0016681,2.220763046,2.456843158,2.275544859,2.405457856,2.722473831,2.600031857
202.5020851,2.223894731,2.448785352,2.260564222,2.392196008,2.728015881,2.587928162
203.0025021,2.200872573,2.4618433,2.274701486,2.395507963,2.7190231,2.591851132
203.5029191,2.216262225,2.468402937,2.263846988,2.393013552,2.704642166,2.602295994
204.0033361,2.214137783,2.451470744,2.267524214,2.410529895,2.73102961,2.603397853
204.5037531,2.208563492,2.453855958,2.273140886,2.409308872,2.718604955,2.590159651
205.0041701,2.212064583,2.463398911,2.268075009,2.394689085,2.72722508,2.575209761
205.5045872,2.216645833,2.462193423,2.274515506,2.407178547,2.716873119,2.584615297
206.0050042,2.192145799,2.456558854,2.266594316,2.392942301,2.717642115,2.58727735
206.5054212,2.200438735,2.441052564,2.272398697,2.396165331,2.715008434,2.594660499
207.0058382,2.192072283,2.452622439,2.268895908,2.394762947,2.719807803,2.576961368
207.5062552,2.206121558,2.450814299,2.258291756,2.397941247,2.714917783,2.574577827
208.0066722,2.210930179,2.441260603,2.259097001,2.396505239,2.726083341,2.588974423
208.5070892,2.20369676,2.460832913,2.263855279,2.403382726,2.71603464,2.586120124
209.0075063,2.201526097,2.44560055,2.255202899,2.388971795,2.724389396,2.587791988
209.5079233,2.203480666,2.45166149,2.274772953,2.392912785,2.727055607,2.584573925
210.0083403,2.199995334,2.453335487,2.255812669,2.403309083,2.713722864,2.575630056
210.5087573,2.209565984,2.452086751,2.256306146,2.385706499,2.698980994,2.587665574
211.0091743,2.194525694,2.436126292,2.261161218,2.396253966,2.734094073,2.59505081
211.5095913,2.212070464,2.454291142,2.25946106,2.38369865,2.716501299,2.584001439
212.0100083,2.21405595,2.453693252,2.256091257,2.392982266,2.707983495,2.58184584
212.5104254,2.202428139,2.454098424,2.265360024,2.396272448,2.722424036,2.580534667
213.0108424,2.202875796,2.452365106,2.25861397,2.378661504,2.713730157,2.576209548
213.5112594,2.203244797,2.437350274,2.257616228,2.401690881,2.713026023,2.579751265
214.0116764,2.201939046,2.438868713,2.259376686,2.387866507,2.719835624,2.589492067
214.5120934,2.199310988,2.449099304,2.263349692,2.403970455,2.7151465,2.578690491
215.0125104,2.197858053,2.456888788,2.249639504,2.391755394,2.702207925,2.580602253
215.5129274,2.20780662,2.445148076,2.251625976,2.382185356,2.714397657,2.565847274
216.0133445,2.195268651,2.440649441,2.248360784,2.383973142,2.690269071,2.581714038
216.5137615,2.213215335,2.448847143,2.26158466,2.391457224,2.712246923,2.575098905
217.0141785,2.190627894,2.44400972,2.258486804,2.399273049,2.703948741,2.575096367
217.5145955,2.202910829,2.441620333,2.252589094,2.396877439,2.725386901,2.58722663
218.0150125,2.20388436,2.441226543,2.262338708,2.398277684,2.707367711,2.580413049
218.5154295,2.189740337,2.440090817,2.254698544,2.38251124,2.715634958,2.581678129
219.0158465,2.199151736,2.451786266,2.257536043,2.380828684,2.708883719,2.566069571
219.5162636,2.202497986,2.434296191,2.246828417,2.389863527,2.704914011,2.573056804
220.0166806,2.209197467,2.450532013,2.248491424,2.386465708,2.723537926,2.570391383
220.5170976,2.19016555,2.433423412,2.240012627,2.37799463,2.697174314,2.575647453
221.0175146,2.200867495,2.443677534,2.244970608,2.384888302,2.720809773,2.563365345
221.5179316,2.186538865,2.434202248,2.262977493,2.384890552,2.701711969,2.576945341
222.0183486,2.180830512,2.431224982,2.251699551,2.379479681,2.7085146,2.568700928
222.5187656,2.193266878,2.432659007,2.244260891,2.380467051,2.701306981,2.569663557
223.0191827,2.193625737,2.440351619,2.262726162,2.386071645,2.70153762,2.569171356
223.5195997,2.185595896,2.437202215,2.249260327,2.391151513,2.694094558,2.558042542
224.0200167,2.18379462,2.430565807,2.239766003,2.376787081,2.693136282,2.561457076
224.5204337,2.188281977,2.439056965,2.261254306,2.38081537,2.696209047,2.563968521
225.0208507,2.193960079,2.425439821,2.254571687,2.391563158,2.697514654,2.566755339
225.5212677,2.170621116,2.43281906,2.247984654,2.393838614,2.706491767,2.559758243
226.0216847,2.177164775,2.423658219,2.235290135,2.379854467,2.697883861,2.569103165
226.5221018,2.186267308,2.426612884,2.232267622,2.353879206,2.689390083,2.567460635
227.0225188,2.181874496,2.423578524,2.232528484,2.375843084,2.692187131,2.567928688
227.5229358,2.189471051,2.415943371,2.241656668,2.369665129,2.689961449,2.557548776
228.0233528,2.174412747,2.422818789,2.237494157,2.371847834,2.693005878,2.562010184
228.5237698,2.183415757,2.433101649,2.242265053,2.370659137,2.69906647,2.564289877
229.0241868,2.173464826,2.42585899,2.223181263,2.366938314,2.69608127,2.572507392
229.5246038,2.166371024,2.432348186,2.239126909,2.365020888,2.690171244,2.574267376
230.0250209,2.175846719,2.421031671,2.239763468,2.35736198,2.686282854,2.569455416
230.5254379,2.176736554,2.423851655,2.242142315,2.349564906,2.685165928,2.552935567
231.0258549,2.174999752,2.427800366,2.246690952,2.358160645,2.671678751,2.542583189
231.5262719,2.178579781,2.427644025,2.240473085,2.36177639,2.682482623,2.549449016
232.0266889,2.174980984,2.425695439,2.239351474,2.361282392,2.688165782,2.553095047
232.5271059,2.176896246,2.425226063,2.239048206,2.356495986,2.690998636,2.552827331
233.0275229,2.169500372,2.416763477,2.235921085,2.36082712,2.676530458,2.554303344
233.5279399,2.165695334,2.412063891,2.21885164,2.361748812,2.680764281,2.543407219
234.028357,2.176930656,2.412741583,2.207971217,2.353087771,2.669732123,2.54698515
234.528774,2.163945129,2.421093811,2.228837243,2.35173081,2.673993,2.548754665
235.029191,2.182156299,2.411691255,2.237112587,2.360119615,2.683770359,2.532756238
235.529608,2.18633959,2.406504591,2.223927098,2.350476239,2.680148059,2.544567685
236.030025,2.178864238,2.399850046,2.215825559,2.362613259,2.677739385,2.546552661
236.530442,2.165448703,2.424698129,2.225045525,2.358379797,2.681612488,2.550804452
237.030859,2.172013717,2.413875141,2.229729245,2.370208026,2.665277662,2.543159942
237.5312761,2.175003165,2.407964706,2.213843049,2.349044519,2.667139238,2.537476682
238.0316931,2.168524077,2.405489972,2.226500129,2.365450728,2.674267627,2.548290409
238.5321101,2.169744794,2.40345197,2.239500908,2.36707293,2.678775353,2.534729847
239.0325271,2.168737524,2.430003613,2.219967358,2.357843876,2.672357062,2.542735108
239.5329441,2.159351328,2.413912339,2.224726413,2.36059983,2.67535062,2.55405951
240.0333611,2.18207269,2.403460217,2.235401495,2.34842135,2.67618354,2.550304249
240.5337781,2.16118883,2.414466908,2.231475256,2.359689933,2.681863848,2.541939188
241.0341952,2.169391807,2.407002642,2.22670325,2.354968512,2.680238572,2.53844554
241.5346122,2.166650547,2.420583785,2.213878958,2.34704614,2.674003287,2.551331237
242.0350292,2.169047708,2.418453242,2.235096655,2.369805617,2.65985157,2.524493078
242.5354462,2.157444016,2.417669501,2.217637987,2.354902292,2.667219716,2.536776201
243.0358632,2.1709417,2.414468863,2.23119159,2.359480119,2.666136563,2.546129157
243.5362802,2.160430424,2.404883302,2.223139707,2.354234712,2.681823653,2.544407208
244.0366972,2.167141626,2.419552792,2.218333662,2.367323309,2.676808969,2.546568714
244.5371143,2.172022077,2.433794536,2.216648055,2.34827596,2.671375499,2.548222028
245.0375313,2.153068413,2.419098467,2.215629382,2.355323352,2.662887594,2.550826977
245.5379483,2.163129708,2.413629295,2.230957209,2.345398017,2.672799289,2.532179616
246.0383653,2.152044644,2.412909193,2.217525026,2.349895889,2.668120646,2.548463909
246.5387823,2.16957093,2.404103691,2.208987192,2.357702443,2.671630183,2.547969554
247.0391993,2.172686523,2.385352354,2.229831825,2.353435829,2.6726988,2.548986526
247.5396163,2.172466065,2.397533195,2.22118109,2.356715956,2.659605191,2.538119126
248.0400334,2.17029411,2.407812145,2.218733532,2.357139937,2.671973418,2.543857192
248.5404504,2.161428159,2.405926034,2.214970799,2.360255375,2.661173177,2.544831017
249.0408674,2.168235561,2.40953453,2.226765204,2.361124444,2.661796616,2.538059368
249.5412844,2.15760407,2.401825035,2.23055763,2.349176152,2.685163107,2.544310577
250.0417014,2.165880029,2.398010421,2.225285819,2.355107704,2.681948817,2.539346023
250.5421184,2.172597905,2.397065275,2.229490627,2.351811848,2.655126509,2.537278059
251.0425354,2.178130506,2.408492318,2.216424803,2.357298395,2.660831125,2.534812313
251.5429525,2.165217112,2.406008589,2.212501112,2.342664335,2.669488193,2.548227564
252.0433695,2.155168896,2.411685831,2.23385633,2.344026824,2.666096791,2.55928878
252.5437865,2.172404828,2.401653991,2.226214291,2.341554193,2.662068762,2.534410937
253.0442035,2.165596261,2.415146135,2.222287095,2.350103435,2.674715834,2.543198365
253.5446205,2.170079563,2.414092359,2.209942498,2.338786238,2.666090704,2.549039669
254.0450375,2.165597769,2.395688723,2.219156621,2.340258216,2.671537854,2.538215448
254.5454545,2.150064985,2.405419067,2.2133705,2.347544316,2.659921102,2.556601952
255.0458716,2.158968976,2.410284656,2.212733994,2.351372337,2.682991948,2.534477386
255.5462886,2.157668058,2.39481445,2.219282614,2.352742749,2.672025896,2.53793705
256.0467056,2.168464697,2.402445429,2.221426787,2.345039195,2.663819959,2.543145652
256.5471226,2.161683343,2.39853078,2.204331,2.356832828,2.669257814,2.532410664
257.0475396,2.162440098,2.413614555,2.210376453,2.331386157,2.656022468,2.527362678
257.5479566,2.15407145,2.398677373,2.220362426,2.342754136,2.664870526,2.52176456
258.0483736,2.152428076,2.400986626,2.229316498,2.343060404,2.661316317,2.534808238
258.5487907,2.164402141,2.396815879,2.210354433,2.351797747,2.667168258,2.52640276
259.0492077,2.157324882,2.402059582,2.221426587,2.341633999,2.667927813,2.535468328
259.5496247,2.156730044,2.400946816,2.214652242,2.334279214,2.659830227,2.53202805
260.0500417,2.163238997,2.414218271,2.206366385,2.348382101,2.671472842,2.528104071
260.5504587,2.160057629,2.387667506,2.209521541,2.342563486,2.653603165,2.527112245
261.0508757,2.169555155,2.396378342,2.228956331,2.345305753,2.655019284,2.522972561
261.5512927,2.150435981,2.397975188,2.209714717,2.340935706,2.653277469,2.530165566
262.0517098,2.153005853,2.39556616,2.211546785,2.327383092,2.656069287,2.517808787
262.5521268,2.171951458,2.389448422,2.207623637,2.34417418,2.659888303,2.526515188
263.0525438,2.149786709,2.392045586,2.210731017,2.34200654,2.655622498,2.535049527
263.5529608,2.157873453,2.396356489,2.203365965,2.323180482,2.645247193,2.521631714
264.0533778,2.146024094,2.403603551,2.198076947,2.340760921,2.649817761,2.523430446
264.5537948,2.148556744,2.393902507,2.212919339,2.338520215,2.649608272,2.522774256
265.0542118,2.136614071,2.399206341,2.208295644,2.346478444,2.655828166,2.510177302
265.5546289,2.151599208,2.39191721,2.203935331,2.348839591,2.654600704,2.515827235
266.0550459,2.145583466,2.394402904,2.215915823,2.340011763,2.652778851,2.527415416
266.5554629,2.148985871,2.386243214,2.203873038,2.331758157,2.660694894,2.517105395
267.0558799,2.138446824,2.398225616,2.206492323,2.338561395,2.650011611,2.504416567
267.5562969,2.155215325,2.381356465,2.210740647,2.333867784,2.651699038,2.528120292
268.0567139,2.1448072,2.394878693,2.217504314,2.332885488,2.644871971,2.515829161
268.5571309,2.143520335,2.391050399,2.212322056,2.329742814,2.656434087,2.515520144
269.057548,2.136022696,2.393916383,2.193399764,2.333379995,2.653162584,2.523071676
269.557965,2.148941482,2.397553415,2.196376126,2.324262347,2.64751485,2.52530779
270.058382,2.16410471,2.389477703,2.203377596,2.326051554,2.648305237,2.529989125
270.558799,2.137282406,2.397313283,2.188178617,2.337721314,2.6552111,2.521703058
271.059216,2.16414637,2.38694817,2.193385987,2.333734728,2.647511794,2.519623628
271.559633,2.144424877,2.395775112,2.207033919,2.323121391,2.65674091,2.528008556
272.06005,2.149771152,2.382116507,2.20195292,2.334410624,2.645077819,2.52819382
272.5604671,2.152969201,2.385057202,2.214319348,2.319589961,2.655098134,2.527758983
273.0608841,2.150860591,2.383442352,2.197713723,2.319683766,2.641801001,2.521454742
273.5613011,2.145370361,2.37245634,2.204541652,2.331255385,2.641308875,2.520319951
274.0617181,2.142183907,2.391698681,2.200101954,2.33699372,2.642663286,2.511878334
274.5621351,2.147432913,2.394351938,2.201816045,2.326245411,2.648857831,2.524331263
275.0625521,2.140528753,2.378518145,2.202902246,2.330806252,2.641853922,2.514695682
275.5629691,2.136470615,2.389178405,2.194709102,2.322066507,2.639785312,2.527075226
276.0633862,2.155184349,2.39980478,2.204986548,2.326471618,2.642593661,2.52195348
276.5638032,2.146002856,2.386038623,2.206360343,2.34063758,2.641753694,2.505903625
277.0642202,2.141625497,2.38113396,2.195754159,2.325668654,2.635771191,2.5096686
277.5646372,2.147398851,2.395719691,2.180088511,2.336907964,2.642275322,2.517803589
278.0650542,2.157119368,2.383974519,2.20698062,2.320898252,2.658864714,2.508756752
278.5654712,2.154020457,2.385082866,2.198384082,2.338159659,2.652790301,2.518441078
279.0658882,2.137743838,2.38617847,2.191819549,2.337785971,2.630539656,2.50895152
279.5663053,2.145896308,2.37302895,2.189986354,2.346697878,2.646226736,2.507485212
280.0667223,2.145019901,2.388994419,2.207388821,2.325472,2.643105457,2.513326098
280.5671393,2.135378369,2.389077335,2.209385882,2.329654062,2.643651208,2.518755683
281.0675563,2.146663747,2.400430889,2.195347524,2.333090496,2.654252478,2.511844179
281.5679733,2.155324987,2.390015962,2.196895256,2.337543884,2.638657496,2.502397184
282.0683903,2.155612161,2.388870191,2.196827087,2.319759577,2.651294022,2.515165122
282.5688073,2.140507541,2.399280407,2.213547025,2.346291225,2.643855886,2.515392264
283.0692244,2.152483268,2.371540799,2.203105725,2.328963697,2.639112254,2.510365757
283.5696414,2.145855763,2.398245888,2.200311152,2.32502623,2.651218417,2.530063761
284.0700584,2.143798416,2.383220484,2.195693622,2.332782186,2.651432712,2.505559835
284.5704754,2.146777367,2.381765018,2.209622461,2.332982406,2.639866838,2.515116763
285.0708924,2.13559617,2.392952995,2.195578647,2.318919994,2.642304938,2.507115209
285.5713094,2.149644576,2.38009398,2.209846927,2.305836791,2.64486825,2.502262599
286.0717264,2.140663581,2.372795376,2.20851464,2.322705912,2.639655363,2.512857814
286.5721435,2.158364546,2.38427046,2.205189441,2.325598433,2.643112453,2.50716796
287.0725605,2.141208028,2.382515909,2.192415133,2.330861103,2.631137753,2.5118597
287.5729775,2.143071015,2.388076809,2.198185607,2.329078401,2.641649414,2.507179257
288.0733945,2.136192235,2.375297886,2.199815409,2.321327466,2.6439367,2.503333468
288.5738115,2.148632264,2.384296169,2.196915998,2.33116195,2.639916755,2.505042332
289.0742285,2.138139839,2.379761968,2.197272684,2.330118308,2.649632459,2.50390031
289.5746455,2.132589145,2.389625562,2.183533699,2.330138508,2.627428791,2.514290077
290.0750626,2.135289001,2.385026948,2.199777282,2.323246546,2.65317382,2.532512319
290.5754796,2.142353211,2.383633736,2.191497321,2.333018398,2.63566903,2.507099343
291.0758966,2.139306003,2.377341728,2.199996345,2.335645175,2.635336801,2.513280034
291.5763136,2.132144975,2.379993317,2.194647486,2.329002277,2.647951565,2.513893767
292.0767306,2.148819905,2.38580264,2.205659185,2.330842129,2.651342608,2.519154502
292.5771476,2.128824194,2.389197547,2.195022245,2.32068893,2.647975965,2.521774045
293.0775646,2.14014206,2.383707503,2.191202481,2.321175473,2.634023752,2.513281386
293.5779817,2.146020605,2.381927509,2.200930528,2.325555107,2.636036163,2.514350216
294.0783987,2.145266857,2.37882358,2.191584168,2.323326962,2.625526293,2.515567931
294.5788157,2.135901427,2.378632984,2.201929241,2.317871127,2.633039771,2.514653071
295.0792327,2.130274244,2.380235796,2.214182116,2.330268991,2.642849715,2.502900842
295.5796497,2.141389872,2.37584766,2.201386491,2.321782289,2.637865965,2.507609506
296.0800667,2.134648055,2.385004605,2.193552928,2.324190234,2.636138743,2.511392312
296.5804837,2.144569582,2.374470018,2.196329971,2.319463852,2.624907051,2.521252842
297.0809008,2.134539891,2.370583884,2.192594334,2.325110873,2.635429034,2.507945848
297.5813178,2.134901421,2.378925971,2.209279963,2.325018476,2.638297455,2.509880495
298.0817348,2.137263348,2.383022092,2.200690338,2.325031188,2.625782109,2.499406891
298.5821518,2.143217771,2.381220103,2.185579798,2.317995619,2.641004347,2.512147301
299.0825688,2.141655093,2.368961986,2.196680648,2.315120909,2.639620915,2.494957737
299.5829858,2.125209493,2.376444412,2.201085299,2.307350737,2.633720932,2.495387129
300.0834028,2.136759647,2.371441531,2.189372908,2.310254248,2.630856968,2.50622072
300.5838198,2.130030819,2.376889283,2.193632389,2.326031414,2.631622046,2.504204529
301.0842369,2.13030745,2.372385669,2.185330542,2.314726804,2.629192983,2.500258974
301.5846539,2.133654255,2.377314044,2.19164152,2.308086264,2.627250844,2.495042405
302.0850709,2.12942706,2.380108702,2.181668237,2.320442574,2.628119357,2.496594513
302.5854879,2.134229497,2.373234936,2.18391646,2.319848757,2.626034481,2.500502721
303.0859049,2.132154543,2.377461831,2.180132139,2.316557735,2.626015344,2.503524123
303.5863219,2.129819461,2.373673345,2.184235619,2.311726358,2.635159117,2.50249608
304.0867389,2.129667706,2.368253057,2.18350631,2.315861571,2.630554534,2.498899622
304.587156,2.133547917,2.371024987,2.183807347,2.314865704,2.629633939,2.49832919
305.087573,2.128877324,2.375080684,2.189759407,2.314763993,2.619215527,2.498715175
305.58799,2.134715691,2.372112222,2.185213676,2.317357937,2.627813123,2.497563226
306.088407,2.124710828,2.373548834,2.181772071,2.309674039,2.627959678,2.499113485
306.588824,2.127942943,2.376677894,2.183741165,2.316877392,2.628807502,2.498863774
307.089241,2.124844694,2.370833667,2.186513642,2.321238083,2.630892418,2.50009352
307.589658,2.12600965,2.372558427,2.184803227,2.315146711,2.627656019,2.502160778
308.0900751,2.130673153,2.370848122,2.181831036,2.311192687,2.629232288,2.49648985
308.5904921,2.125465938,2.361541612,2.180600726,2.314185445,2.619765911,2.496037547
309.0909091,2.133961949,2.371636551,2.187404905,2.308106975,2.626427652,2.494256732
309.5913261,2.129160112,2.373617411,2.180670014,2.307187498,2.628308875,2.490994908
310.0917431,2.132997736,2.363736329,2.1952015,2.315512897,2.622623961,2.495385576
310.5921601,2.133168194,2.36938017,2.191397421,2.313796706,2.620128148,2.503365451
311.0925771,2.133567392,2.36405378,2.186955889,2.318776923,2.625599739,2.497676242
311.5929942,2.125725384,2.367806671,2.181156106,2.320312744,2.629608287,2.501395598
312.0934112,2.13536099,2.371976584,2.179264454,2.309540776,2.621170114,2.497195184
312.5938282,2.122563808,2.372121158,2.190173344,2.307937684,2.626560728,2.501505904
313.0942452,2.130174453,2.363268783,2.185413211,2.316197244,2.626357096,2.507143006
313.5946622,2.133400414,2.370589626,2.1841873,2.310514049,2.618678703,2.497101562
314.0950792,2.130438972,2.369736168,2.183511381,2.315456247,2.627966081,2.500115237
314.5954962,2.134579736,2.367286712,2.180650925,2.31257803,2.630464825,2.491312588
315.0959133,2.134413547,2.370486072,2.182739782,2.31693168,2.626097676,2.496645263
315.5963303,2.126684967,2.363611057,2.184977133,2.31222397,2.623965838,2.501463724
316.0967473,2.133970785,2.371063401,2.18122627,2.314959458,2.627588452,2.501442503
316.5971643,2.125330509,2.368436925,2.183045511,2.316603468,2.620288962,2.501238216
317.0975813,2.134108579,2.371322425,2.181190067,2.313846752,2.62278889,2.500497802
317.5979983,2.132954595,2.367833317,2.184305522,2.316443073,2.632166429,2.493514731
318.0984153,2.131037652,2.362699183,2.193823297,2.309710329,2.633198268,2.492548126
318.5988324,2.134777486,2.375789447,2.185706194,2.319866339,2.629962366,2.499394385
319.0992494,2.13245406,2.366489887,2.184046506,2.314914131,2.622418949,2.498649129
319.5996664,2.133611557,2.370611196,2.185358471,2.306321384,2.625434613,2.495751553
320.1000834,2.127432,2.373447638,2.185394939,2.31176616,2.628962486,2.497516675
320.6005004,2.131465367,2.379197094,2.183578223,2.315166948,2.632590302,2.494187214
321.1009174,2.13110084,2.381045236,2.184825321,2.311731002,2.626323501,2.489993573
321.6013344,2.128368897,2.370475057,2.178663158,2.313043258,2.62896142,2.494987982
322.1017515,2.127773942,2.365219297,2.18940604,2.315496412,2.631792379,2.490815663
322.6021685,2.127063047,2.36871642,2.181650311,2.319448586,2.626720522,2.498841518
323.1025855,2.132238285,2.371331935,2.188667094,2.315101527,2.625502036,2.499443836
323.6030025,2.13673308,2.374288643,2.189107401,2.316610885,2.626982913,2.498833514
324.1034195,2.12982804,2.369343577,2.184433834,2.31499586,2.625252829,2.496830374
324.6038365,2.128967655,2.366850757,2.187188357,2.306276164,2.628546593,2.489851893
325.1042535,2.128290628,2.369045313,2.182029154,2.314013571,2.624458002,2.494721633
325.6046706,2.130937497,2.369669701,2.183782407,2.311503443,2.626176743,2.496573216
326.1050876,2.13338471,2.367940301,2.188727641,2.32152374,2.623718732,2.492018473
326.6055046,2.124188241,2.361579241,2.176354582,2.30825065,2.618055944,2.489740777
327.1059216,2.126947814,2.362809627,2.184349337,2.307307894,2.622169921,2.499425386
327.6063386,2.124176457,2.367616637,2.179581012,2.310952593,2.620304526,2.489944911
328.1067556,2.1280898,2.369785422,2.179870894,2.315468223,2.625869921,2.494700377
328.6071726,2.129936684,2.364346864,2.191000248,2.308846045,2.629574026,2.484960583
329.1075897,2.124676634,2.361846217,2.187898528,2.305566493,2.619667182,2.490409226
329.6080067,2.126920764,2.360923797,2.182561628,2.30851138,2.618721015,2.490583568
330.1084237,2.129886079,2.367119716,2.176467643,2.307894722,2.621385846,2.496685271
330.6088407,2.122952568,2.363907239,2.180384017,2.313872496,2.620083417,2.491245727
331.1092577,2.11931956,2.361264158,2.180347893,2.311302271,2.617105664,2.491360152
331.6096747,2.124133181,2.35693185,2.181368802,2.311109233,2.619858894,2.494899304
332.1100917,2.124815656,2.36169501,2.183763676,2.31057374,2.616459078,2.488254937
332.6105088,2.127275263,2.359687015,2.181296321,2.304876744,2.617683857,2.49344073
333.1109258,2.125403928,2.363527466,2.17356762,2.30941078,2.613759566,2.492152791
333.6113428,2.121413431,2.358216246,2.171446721,2.302444346,2.623560892,2.48963931
334.1117598,2.118471684,2.365354359,2.178751303,2.309774546,2.611533631,2.493785917
334.6121768,2.112626843,2.359542298,2.175350031,2.308131694,2.61946158,2.490338415
335.1125938,2.119152746,2.360758225,2.178758254,2.309417398,2.615699261,2.489110127
335.6130108,2.12166812,2.361487826,2.17290495,2.308310865,2.619777513,2.490276119
336.1134279,2.123698947,2.356896292,2.177753594,2.302800396,2.610595316,2.489293645
336.6138449,2.123221256,2.350188024,2.175728577,2.3045021,2.611363763,2.492391331
337.1142619,2.125976524,2.367401818,2.175045388,2.303840657,2.607307043,2.494340065
337.6146789,2.118123228,2.354920623,2.173342833,2.30929858,2.617492073,2.491132312
338.1150959,2.123007471,2.351998867,2.180217246,2.304150112,2.610556355,2.490201149
338.6155129,2.128132832,2.360520909,2.177823638,2.304821521,2.62374652,2.488892499
339.1159299,2.115348692,2.353925535,2.1729772,2.299491489,2.61087062,2.48125369
339.616347,2.120601203,2.353324737,2.177734372,2.301664112,2.615791575,2.493628698
340.116764,2.117011292,2.359633427,2.172632373,2.299527174,2.616417316,2.489206878
340.617181,2.120256342,2.356445096,2.170901271,2.297751593,2.609648751,2.47584679
341.117598,2.114158395,2.359598236,2.171127603,2.305415357,2.614944561,2.487237165
341.618015,2.11471684,2.359783113,2.176642641,2.309872202,2.613356306,2.481637748
342.118432,2.116196386,2.364064937,2.166731596,2.30219806,2.612396012,2.483831468
342.618849,2.118023229,2.353720595,2.171029012,2.301591161,2.604935127,2.48426301
343.1192661,2.119553434,2.360019576,2.176419618,2.303174121,2.613014764,2.488820863
343.6196831,2.117786569,2.357406475,2.16956112,2.300741374,2.620077655,2.488397354
344.1201001,2.118760588,2.354362806,2.167675465,2.306061808,2.611828173,2.486161126
344.6205171,2.119797439,2.358187721,2.17156367,2.30803903,2.609737402,2.48647896
345.1209341,2.113103326,2.351616256,2.16565909,2.306372975,2.613122617,2.49311816
345.6213511,2.117722931,2.355717066,2.175322712,2.306367643,2.607417424,2.486285082
346.1217681,2.118116368,2.354172421,2.176600204,2.304211683,2.61180683,2.488719657
346.6221852,2.122585433,2.361890697,2.175564298,2.306854163,2.613775649,2.489707399
347.1226022,2.116329514,2.361512899,2.167858263,2.29697963,2.610476034,2.483533911
347.6230192,2.122473507,2.357568178,2.179110754,2.302629877,2.614819739,2.485941106
348.1234362,2.119675544,2.360037157,2.178327867,2.292306725,2.617429504,2.48781647
348.6238532,2.118566675,2.360931677,2.172087342,2.301262052,2.622265051,2.48078596
349.1242702,2.11578417,2.360893375,2.168355575,2.299431716,2.613632956,2.485630845
349.6246872,2.119814683,2.35485916,2.171827016,2.307174584,2.611397594,2.493915793
350.1251043,2.117174953,2.355293851,2.173734762,2.300640587,2.616970215,2.481390878
350.6255213,2.117446923,2.354361317,2.171500971,2.30434407,2.616172928,2.48530711
351.1259383,2.121520132,2.358921337,2.178532002,2.303773042,2.610468924,2.487102555
351.6263553,2.119511347,2.357384351,2.175703699,2.300277262,2.60922485,2.490565273
352.1267723,2.119493118,2.35531629,2.169763365,2.295327801,2.611445153,2.478680382
352.6271893,2.120786853,2.356734067,2.172583899,2.298572664,2.618640912,2.486941362
353.1276063,2.124259561,2.351688013,2.170724434,2.301596345,2.612858481,2.48880598
353.6280234,2.124647198,2.356406282,2.171365603,2.29949898,2.613184313,2.485383594
354.1284404,2.11958296,2.353326412,2.169779098,2.302388466,2.613661052,2.482878857
354.6288574,2.122352516,2.35145669,2.176905851,2.310528857,2.615010301,2.492613374
355.1292744,2.125426222,2.352906737,2.170800292,2.299696083,2.614145493,2.484432388
355.6296914,2.129503905,2.36629559,2.174617307,2.306590144,2.621995267,2.49319156
356.1301084,2.114185687,2.361652887,2.172001553,2.306380977,2.613696843,2.490322227
356.6305254,2.125417172,2.369480525,2.176269342,2.306641471,2.617343686,2.488790068
357.1309425,2.119947327,2.357061876,2.17281733,2.303431721,2.609888155,2.481849423
357.6313595,2.11746436,2.355120315,2.174605351,2.305805952,2.611798902,2.485192136
358.1317765,2.122473182,2.355040484,2.172556066,2.29877547,2.611335484,2.490286688
358.6321935,2.113659022,2.350824881,2.174874415,2.29947254,2.611452816,2.493773091
359.1326105,2.122527006,2.361074927,2.177101497,2.30076888,2.617217466,2.485833519
359.6330275,2.122803949,2.356748487,2.1727331,2.303875571,2.615289617,2.486300259
360.1334445,2.115738891,2.359384499,2.174630045,2.299260883,2.615653024,2.494414215
360.6338616,2.121900573,2.355642122,2.170929354,2.304897897,2.612668792,2.484239467
361.1342786,2.125977589,2.358658144,2.177172734,2.308419741,2.613376589,2.486428987
361.6346956,2.109906268,2.359704904,2.175470879,2.299414312,2.611269409,2.483093066
362.1351126,2.12006105,2.353846579,2.177945528,2.302877114,2.610771591,2.481011761
362.6355296,2.118959767,2.357772838,2.171691588,2.300046292,2.615822952,2.488893139
363.1359466,2.113980165,2.357667713,2.170729943,2.308231239,2.610260325,2.482141822
363.6363636,2.11498166,2.352236938,2.170133977,2.298310781,2.613362274,2.488350685
364.1367807,2.112309644,2.356909279,2.173363417,2.296056046,2.609668505,2.482731461
364.6371977,2.111379244,2.352878833,2.167324561,2.298931179,2.612782649,2.491150374
365.1376147,2.118732823,2.347315961,2.164765807,2.308918578,2.611267999,2.485921444
365.6380317,2.120338463,2.352148549,2.167036645,2.299680795,2.61141632,2.47705775
366.1384487,2.125224038,2.354847473,2.174319352,2.300385423,2.611018988,2.482143177
366.6388657,2.118985097,2.361639306,2.165904915,2.303654124,2.604814481,2.483287842
367.1392827,2.112447052,2.352082161,2.170885307,2.298176944,2.609309514,2.47616134
367.6396997,2.114629537,2.355757477,2.170827024,2.301227571,2.610548708,2.479215498
368.1401168,2.118613892,2.352495754,2.17299531,2.300072949,2.60814253,2.484555556
368.6405338,2.109136864,2.351503803,2.171522232,2.29693661,2.610227722,2.485218054
369.1409508,2.113433494,2.348107958,2.174045951,2.301001099,2.60000706,2.476563127
369.6413678,2.113021155,2.354668548,2.172861111,2.291167684,2.613464984,2.472836462
370.1417848,2.107148341,2.346567551,2.164787369,2.290293007,2.61135745,2.47409536
370.6422018,2.087521847,2.347386055,2.167228149,2.29547748,2.605030608,2.4845091
371.1426188,2.070801292,2.353735148,2.165820535,2.298708944,2.604238248,2.481292294
371.6430359,2.045829205,2.347616833,2.170726484,2.298221546,2.603282804,2.475457346
372.1434529,2.035453826,2.348876753,2.166491957,2.2956278,2.599755337,2.476580293
372.6438699,2.005986222,2.349404865,2.162447714,2.292723572,2.607031546,2.482093311
373.1442869,1.982081861,2.351025928,2.164026224,2.29442886,2.603108224,2.473873942
373.6447039,1.967962668,2.348108315,2.16893883,2.295445338,2.597876752,2.47824914
374.1451209,1.943252271,2.354622646,2.166943604,2.290111179,2.608482291,2.478675598
374.6455379,1.930862525,2.348915255,2.16739865,2.292396743,2.601371886,2.482737459
375.145955,1.911075539,2.34414533,2.159194292,2.292361275,2.605798719,2.469102127
375.646372,1.892253147,2.346643705,2.161699129,2.296017555,2.600415828,2.473772827
376.146789,1.870501548,2.340124702,2.168596451,2.301626242,2.611590704,2.468078226
376.647206,1.85901425,2.349901327,2.161963628,2.29477862,2.608445148,2.470695312
377.147623,1.845736909,2.34391615,2.162141612,2.292152118,2.60043377,2.481728929
377.64804,1.827573872,2.350615325,2.163963938,2.289677088,2.604519159,2.471981476
378.148457,1.816803805,2.350055087,2.16987581,2.293743066,2.60280488,2.469094405
378.6488741,1.803936117,2.34612312,2.167029139,2.297843684,2.59739543,2.472119163
379.1492911,1.788653999,2.345441278,2.167540557,2.288624039,2.606868657,2.473162848
379.6497081,1.773474196,2.349704477,2.160789327,2.292652908,2.601179827,2.484258078
380.1501251,1.75913357,2.349952733,2.162864943,2.294206936,2.60753104,2.480746017
380.6505421,1.742829291,2.343115998,2.168243208,2.2909361,2.609208053,2.477076498
381.1509591,1.729369758,2.346642534,2.166238605,2.298502367,2.608885416,2.472496901
381.6513761,1.713820027,2.352563322,2.16898418,2.297827788,2.605419994,2.473133621
382.1517932,1.704218784,2.345959774,2.168633019,2.292722433,2.597402218,2.479121718
382.6522102,1.691770438,2.354683096,2.169186118,2.286940349,2.598382817,2.476575821
383.1526272,1.67956544,2.346821289,2.170708384,2.285735038,2.611043147,2.478152928
383.6530442,1.66937763,2.352154422,2.165762168,2.292218321,2.602509798,2.484724097
384.1534612,1.656422663,2.350392034,2.167519618,2.288378401,2.604972291,2.485130193
384.6538782,1.646198925,2.350753207,2.173695544,2.298754045,2.602981047,2.479275296
385.1542952,1.638414087,2.354830673,2.169403235,2.292361076,2.608986087,2.478494546
385.6547123,1.633841378,2.342315372,2.170565367,2.289111907,2.608942256,2.473071246
386.1551293,1.61941415,2.349063111,2.172027948,2.296126352,2.60503128,2.482983808
386.6555463,1.613047741,2.348808568,2.168442133,2.290479165,2.609791545,2.476852961
387.1559633,1.594416564,2.350772092,2.171059062,2.289404648,2.61255721,2.484268496
387.6563803,1.590173722,2.347596305,2.171367423,2.29029289,2.607611811,2.475150382
388.1567973,1.580771305,2.35259208,2.169979335,2.290886264,2.605415247,2.481925168
388.6572143,1.579770933,2.347781383,2.167003335,2.289626357,2.60448008,2.473640086
389.1576314,1.560819457,2.348173757,2.161403986,2.296033778,2.611071317,2.469313321
389.6580484,1.558660711,2.349003238,2.170522254,2.300850503,2.606274691,2.481262287
390.1584654,1.543601406,2.354445051,2.168696897,2.297850989,2.594893799,2.46561666
390.6588824,1.543613272,2.347832604,2.171454524,2.292890001,2.603941805,2.475036598
391.1592994,1.535165303,2.353157651,2.169057218,2.296529507,2.606211904,2.480425614
391.6597164,1.528543872,2.348484069,2.17440067,2.300270044,2.60436408,2.477437601
392.1601334,1.513773271,2.345909813,2.166690461,2.29253877,2.608145811,2.480785282
392.6605505,1.51306396,2.346935493,2.167197455,2.303862192,2.604743203,2.480797668
393.1609675,1.50565729,2.355522331,2.176754549,2.296443112,2.613740505,2.473411659
393.6613845,1.505496656,2.359206478,2.168308194,2.306143236,2.613524715,2.483234872
394.1618015,1.489556876,2.353899884,2.169379449,2.292674484,2.608034624,2.47631088
394.6622185,1.477529302,2.345215751,2.17369945,2.300273729,2.600106856,2.481754673
395.1626355,1.485808526,2.350565728,2.169904359,2.303672457,2.602966583,2.475004782
395.6630525,1.471309579,2.352624183,2.166101669,2.296157794,2.606843289,2.479870391
396.1634696,1.471324746,2.344608894,2.166367921,2.297847016,2.607742684,2.476236163
396.6638866,1.458888849,2.352626802,2.172959845,2.294640318,2.599714877,2.475110105
397.1643036,1.450618537,2.344819269,2.171949438,2.295533602,2.607183051,2.472317111
397.6647206,1.445929335,2.352171178,2.16408419,2.295383265,2.606180851,2.481776986
398.1651376,1.445181732,2.345969553,2.161762349,2.289745982,2.612441541,2.474600904
398.6655546,1.441292892,2.337382383,2.162609359,2.30071052,2.603264075,2.479325621
399.1659716,1.430620477,2.352537267,2.168175252,2.295302859,2.60436136,2.483723462
399.6663887,1.425309439,2.347167731,2.16868164,2.295488408,2.614197943,2.474847457
400.1668057,1.418343271,2.349496841,2.174108944,2.291296969,2.602720667,2.471883318
400.6672227,1.416485669,2.348082226,2.16399949,2.29916089,2.603408909,2.472991396
401.1676397,1.409780868,2.352714629,2.163507248,2.292043325,2.602209709,2.476360924
401.6680567,1.403956276,2.351398657,2.16649752,2.288884128,2.607658651,2.474725614
402.1684737,1.397683648,2.344336689,2.168197063,2.292647077,2.603871435,2.482215485
402.6688907,1.390106145,2.346940755,2.165882613,2.298335862,2.606428321,2.476667204
403.1693078,1.396881022,2.346688907,2.17046386,2.299883517,2.601454935,2.47263078
403.6697248,1.38606343,2.351038803,2.158352732,2.295524383,2.609394143,2.471928389
404.1701418,1.378377011,2.347301065,2.16925244,2.299750043,2.605068128,2.476900395
404.6705588,1.366916953,2.341690041,2.159336594,2.292980449,2.595600719,2.471398192
405.1709758,1.371379173,2.342597845,2.158075974,2.293048325,2.600090891,2.472857843
405.6713928,1.364348342,2.334213657,2.161438859,2.292763371,2.603412409,2.478267938
406.1718098,1.360404043,2.346044539,2.163553386,2.288488376,2.599692638,2.471101303
406.6722269,1.352851388,2.34324568,2.159450408,2.292388327,2.601945781,2.478970591
407.1726439,1.34908505,2.343717752,2.164375595,2.291966893,2.59834968,2.467007218
407.6730609,1.353572073,2.344568977,2.16103926,2.281784228,2.599241631,2.47475174
408.1734779,1.345808605,2.340702256,2.1665578,2.28959773,2.601232854,2.471945521
408.6738949,1.341392649,2.349525619,2.158995608,2.284539865,2.605801305,2.46996665
409.1743119,1.333098544,2.348054729,2.162478171,2.294245958,2.602091565,2.47956183
409.6747289,1.341174051,2.341245319,2.158238709,2.295968962,2.599659418,2.471691829
410.175146,1.332338892,2.340160191,2.162574231,2.295014516,2.600781233,2.467774757
410.675563,1.330089092,2.341972689,2.155958199,2.299831002,2.602477505,2.476060339
411.17598,1.330981728,2.336706548,2.160746278,2.289664192,2.606819878,2.471862894
411.676397,1.314701286,2.344428645,2.162229417,2.286731533,2.606788428,2.470417515
412.176814,1.310116432,2.336952083,2.162562026,2.285411927,2.601507181,2.469692697
412.677231,1.307670878,2.338590531,2.167361233,2.289089139,2.605542449,2.470470797
413.177648,1.298949741,2.335005777,2.158588513,2.288977687,2.594671458,2.471253143
413.6780651,1.307390035,2.345498097,2.159607622,2.293248228,2.597248081,2.471265471
414.1784821,1.290333207,2.336421823,2.156681935,2.281873027,2.596644801,2.470466006
414.6788991,1.290144777,2.336623469,2.158576962,2.28412922,2.605242807,2.467741207
415.1793161,1.292037096,2.33730888,2.159978469,2.288132003,2.599052796,2.467186262
415.6797331,1.281311917,2.339743211,2.155382641,2.29527832,2.604290195,2.47619226
416.1801501,1.274461413,2.334120494,2.130185994,2.286018592,2.594720303,2.474130812
416.6805671,1.265645175,2.334457525,2.115724623,2.294082294,2.602486328,2.465526663
417.1809842,1.262994101,2.336852888,2.097394175,2.283714965,2.611311865,2.475496519
417.6814012,1.264438557,2.344356782,2.075262921,2.286467814,2.600648413,2.479914042
418.1818182,1.259379774,2.339758073,2.048178991,2.295002264,2.593575236,2.476501458
418.6822352,1.246019109,2.34010488,2.032941984,2.293267791,2.598074616,2.476931521
419.1826522,1.240306197,2.344492363,2.021105278,2.290788983,2.59886582,2.474300292
419.6830692,1.230062459,2.341949148,2.002616853,2.296777898,2.59929632,2.477315272
420.1834862,1.220651863,2.338382927,1.991084001,2.295040702,2.605403509,2.477140985
420.6839033,1.209659228,2.342423714,1.962428722,2.297538925,2.601208667,2.47547208
421.1843203,1.210713643,2.340988512,1.954122754,2.293505673,2.597570626,2.476242843
421.6847373,1.203591375,2.354872914,1.937530529,2.291094906,2.601370804,2.473212345
422.1851543,1.196020218,2.342171542,1.917353928,2.296213566,2.606374245,2.470502498
422.6855713,1.174244589,2.350072227,1.907984068,2.296180658,2.59794052,2.482657741
423.1859883,1.170276076,2.34217257,1.890318139,2.291485821,2.600312149,2.483018172
423.6864053,1.159277055,2.345864322,1.884356963,2.290508242,2.599335628,2.478240718
424.1868224,1.139714921,2.348964741,1.862875532,2.291579695,2.5996847,2.47270464
424.6872394,1.130792811,2.346626764,1.851635682,2.296056644,2.604572184,2.481589578
425.1876564,1.119397307,2.346415779,1.837877513,2.278552162,2.60248487,2.478437242
425.6880734,1.100009114,2.342300294,1.83057176,2.255991229,2.605849247,2.481982509
426.1884904,1.085174346,2.347139356,1.804316219,2.233323404,2.604081465,2.472856205
426.6889074,1.075668671,2.355707889,1.806960928,2.219046353,2.603266562,2.480901114
427.1893244,1.04325227,2.348382187,1.78615877,2.193449356,2.603425003,2.475365957
427.6897415,1.028407968,2.347253049,1.77967735,2.171989557,2.606561413,2.481730016
428.1901585,1.003807111,2.348347361,1.761656587,2.156843064,2.605302234,2.476373202
428.6905755,0.990640644,2.344507108,1.757281726,2.135448713,2.602624324,2.479589543
429.1909925,0.972133072,2.349406567,1.749634383,2.118114991,2.599225872,2.47293813
429.6914095,0.952006095,2.344431144,1.733199541,2.096361703,2.609785793,2.474253989
430.1918265,0.928848301,2.34436057,1.724719869,2.079398451,2.610108217,2.477413949
430.6922435,0.906826525,2.344036765,1.717925074,2.061990046,2.588545703,2.482418373
431.1926606,0.882340791,2.346948081,1.696741165,2.04206502,2.561014734,2.481644837
431.6930776,0.849980971,2.347697235,1.696863162,2.023279542,2.536684528,2.473617671
432.1934946,0.828400422,2.347361272,1.680646597,2.020789345,2.512206816,2.47816252
432.6939116,0.807122856,2.348723208,1.670273329,2.001037863,2.482946091,2.478041176
433.1943286,0.769386139,2.342566584,1.657206432,1.983476034,2.458298713,2.480751802
433.6947456,0.750970107,2.343346788,1.6554914,1.973060933,2.441295509,2.47408478
434.1951626,0.718290862,2.345800961,1.643269458,1.96268481,2.421708418,2.474406766
434.6955796,0.692243627,2.343183318,1.643644683,1.943476887,2.403631902,2.455705366
435.1959967,0.662138062,2.344404243,1.629169336,1.933669529,2.377428805,2.423638093
435.6964137,0.643775645,2.346657998,1.618054945,1.922156437,2.348927657,2.395389597
436.1968307,0.617979654,2.349838459,1.611011382,1.903131266,2.340970978,2.378008904
436.6972477,0.588247972,2.341893404,1.60023219,1.892261655,2.319464697,2.357102494
437.1976647,0.564817199,2.34633076,1.595920302,1.876323594,2.30038073,2.331689799
437.6980817,0.537872822,2.335000129,1.58563894,1.869618152,2.285362921,2.320044016
438.1984987,0.509689712,2.339591784,1.576810152,1.849500799,2.270039696,2.297523331
438.6989158,0.488410199,2.337957688,1.565860807,1.842340057,2.23802777,2.281663598
439.1993328,0.463015028,2.345590805,1.561101346,1.832232064,2.228624014,2.257592363
